Repository: milumilelu/ultrafast-laser-bo-modeling

# Ultrafast Laser Process Modeling and BO Recommendation

This project builds a reproducible workflow for:

1. input data cleaning and schema unification
2. feature engineering
3. per-material machine learning models
4. key parameter identification
5. offline Bayesian optimization recommendations
6. exportable tables, figures and Markdown reports

## Input Data

The default `config.yaml` reads:

- `AlSiC.csv`
- `CFRP.csv`
- `SiC.csv`
- `ZrO2.csv`
- `金刚石实验结果.xlsx`

CSV files are read with robust encoding fallback. Excel files are read with `openpyxl`.

The unified schema is:

- `material`
- `pulse_width_ps`
- `frequency_kHz`
- `hatch_spacing_um`
- `passes`
- `scan_speed_mm_s`
- `power_W`

File: data/processed/unified_experiments_with_features.csv (part 3 of 3)
record_id,process_type,material,pulse_width_ps,frequency_kHz,laser_power_W,scan_speed_mm_s,passes,focus_offset_um,fill_pattern,hatch_spacing_um,layer_step_um,path_overlap_um,material_thickness_um,cut_length_mm,power_W,depth_um,Sa_um,Sq_um,Sz_um,removal_rate_um3_s,cut_through,kerf_top_width_um,kerf_bottom_width_um,kerf_taper_deg,cut_edge_Sa_um,HAZ_width_um,chipping_um,objective_mode,source_file,valid_flag,note,target_depth_um,log_pulse_width,log_frequency,log_hatch_spacing,log_passes,log_scan_speed,D_proxy,pulse_density_proxy,pulse_energy_uJ,areal_energy_proxy,line_energy_proxy,pulse_spacing_um,layer_count_proxy,pulse_energy_proxy,energy_density_proxy
SiC.csv:106,milling,SiC,1.0,5,,20.0,4,,none,4.0,,,,,,8.015,1.085,1.488,10.4,,,,,,,,,,SiC.csv,True,,,0.0,1.6094379124341003,1.3862943611198906,1.3862943611198906,2.995732273553991,0.25,0.25,,,,4.0,,,
SiC.csv:107,milling,SiC,4.0,5,,10.0,3,,none,10.0,,,,,,0.629,0.588,0.828,4.793,,,,,,,,,,SiC.csv,True,,,1.3862943611198906,1.6094379124341003,2.302585092994046,1.0986122886681098,2.302585092994046,0.15,0.15,,,,2.0,,,
SiC.csv:108,milling,SiC,1.0,10,,40.0,5,,none,2.0,,,,,,47.879,8.476,10.633,47.485,,,,,,,,,,SiC.csv,True,,,0.0,2.302585092994046,0.6931471805599453,1.6094379124341003,3.6888794541139363,0.625,0.625,,,,4.0,,,
SiC.csv:109,milling,SiC,4.0,40,,20.0,3,,none,6.0,,,,,,20.99,2.135,2.724,15.678,,,,,,,,,,SiC.csv,True,,,1.3862943611198906,3.6888794541139363,1.791759469228055,1.0986122886681098,2.995732273553991,1.0,1.0,,,,0.5,,,
SiC.csv:110,milling,SiC,1.0,40,,20.0,1,,none,2.0,,,,,,42.584,4.827,6.015,29.347,,,,,,,,,,SiC.csv,True,,,0.0,3.6888794541139363,0.6931471805599453,0.0,2.995732273553991,1.0,1.0,,,,0.5,,,
SiC.csv:111,milling,SiC,4.0,10,,30.0,2,,none,6.0,,,,,,2.04,0.301,0.37,2.911,,,,,,,,,,SiC.csv,True,,,1.3862943611198906,2.302585092994046,1.791759469228055,0.6931471805599453,3.4011973816621555,0.1111111111111111,0.1111111111111111,,,,3.0,,,
SiC.csv:112,milling,SiC,2.0,10,,20.0,1,,none,6.0,,,,,,1.368,0.444,0.548,4.056,,,,,,,,,,SiC.csv,True,,,0.6931471805599453,2.302585092994046,1.791759469228055,0.0,2.995732273553991,0.08333333333333333,0.08333333333333333,,,,2.0,,,
SiC.csv:113,milling,SiC,1.0,40,,30.0,2,,none,2.0,,,,,,63.609,8.398,10.005,33.742,,,,,,,,,,SiC.csv,True,,,0.0,3.6888794541139363,0.6931471805599453,0.6931471805599453,3.4011973816621555,1.3333333333333333,1.3333333333333333,,,,0.75,,,
SiC.csv:114,milling,SiC,0.223,10,,30.0,3,,none,10.0,,,,,,6.106,0.764,0.977,6.529,,,,,,,,,,SiC.csv,True,,,-1.5005835075220182,2.302585092994046,2.302585092994046,1.0986122886681098,3.4011973816621555,0.1,0.1,,,,3.0,,,
SiC.csv:115,milling,SiC,0.223,2,,10.0,2,,none,6.0,,,,,,0.29,0.328,0.474,3.634,,,,,,,,,,SiC.csv,True,,,-1.5005835075220182,0.6931471805599453,1.791759469228055,0.6931471805599453,2.302585092994046,0.06666666666666667,0.06666666666666667,,,,5.0,,,
SiC.csv:116,milling,SiC,4.0,20,,20.0,4,,none,8.0,,,,,,9.364,0.573,0.729,4.637,,,,,,,,,,SiC.csv,True,,,1.3862943611198906,2.995732273553991,2.0794415416798357,1.3862943611198906,2.995732273553991,0.5,0.5,,,,1.0,,,
SiC.csv:117,milling,SiC,4.0,10,,30.0,4,,none,4.0,,,,,,7.006,0.432,0.61,5.009,,,,,,,,,,SiC.csv,True,,,1.3862943611198906,2.302585092994046,1.3862943611198906,1.3862943611198906,3.4011973816621555,0.3333333333333333,0.3333333333333333,,,,3.0,,,
SiC.csv:118,milling,SiC,0.223,2,,10.0,5,,none,10.0,,,,,,2.925,1.92,2.529,11.202,,,,,,,,,,SiC.csv,True,,,-1.5005835075220182,0.6931471805599453,2.302585092994046,1.6094379124341003,2.302585092994046,0.1,0.1,,,,5.0,,,
SiC.csv:119,milling,SiC,0.223,40,,30.0,5,,none,10.0,,,,,,46.557,6.694,9.338,42.549,,,,,,,,,,SiC.csv,True,,,-1.5005835075220182,3.6888794541139363,2.302585092994046,1.6094379124341003,3.4011973816621555,0.6666666666666666,0.6666666666666666,,,,0.75,,,
ZrO2.csv:0,milling,ZrO2,0.5,2,,11.0,4,,none,2.0,,,,,,13.951,0.702,0.882,7.056,,,,,,,,,,ZrO2.csv,True,,,-0.6931471805599453,0.6931471805599453,0.6931471805599453,1.3862943611198906,2.3978952727983707,0.36363636363636365,0.36363636363636365,,,,5.5,,,
ZrO2.csv:1,milling,ZrO2,0.5,2,,9.0,5,,none,4.0,,,,,,8.819,0.257,0.336,4.827,,,,,,,,,,ZrO2.csv,True,,,-0.6931471805599453,0.6931471805599453,1.3862943611198906,1.6094379124341003,2.1972245773362196,0.2777777777777778,0.2777777777777778,,,,4.5,,,
ZrO2.csv:2,milling,ZrO2,0.5,2,,7.0,3,,none,6.0,,,,,,3.87,0.197,0.249,2.176,,,,,,,,,,ZrO2.csv,True,,,-0.6931471805599453,0.6931471805599453,1.791759469228055,1.0986122886681098,1.9459101490553132,0.14285714285714285,0.14285714285714285,,,,3.5,,,
ZrO2.csv:3,milling,ZrO2,0.5,2,,9.0,3,,none,8.0,,,,,,2.196,0.3,0.37,5.11,,,,,,,,,,ZrO2.csv,True,,,-0.6931471805599453,0.6931471805599453,2.0794415416798357,1.0986122886681098,2.1972245773362196,0.08333333333333333,0.08333333333333333,,,,4.5,,,
ZrO2.csv:4,milling,ZrO2,0.5,2,,7.0,5,,none,8.0,,,,,,4.826,0.313,0.387,3.382,,,,,,,,,,ZrO2.csv,True,,,-0.6931471805599453,0.6931471805599453,2.0794415416798357,1.6094379124341003,1.9459101490553132,0.17857142857142858,0.17857142857142858,,,,3.5,,,
ZrO2.csv:5,milling,ZrO2,0.5,2,,7.0,2,,none,10.0,,,,,,0.809,0.654,0.731,3.786,,,,,,,,,,ZrO2.csv,True,,,-0.6931471805599453,0.6931471805599453,2.302585092994046,0.6931471805599453,1.9459101490553132,0.05714285714285714,0.05714285714285714,,,,3.5,,,
ZrO2.csv:6,milling,ZrO2,0.5,2,,5.0,5,,none,10.0,,,,,,6.061,0.783,0.88,4.522,,,,,,,,,,ZrO2.csv,True,,,-0.6931471805599453,0.6931471805599453,2.302585092994046,1.6094379124341003,1.6094379124341003,0.2,0.2,,,,2.5,,,
ZrO2.csv:7,milling,ZrO2,0.5,2,,11.0,5,,none,10.0,,,,,,2.56,0.963,1.098,6.096,,,,,,,,,,ZrO2.csv,True,,,-0.6931471805599453,0.6931471805599453,2.302585092994046,1.6094379124341003,2.3978952727983707,0.09090909090909091,0.09090909090909091,,,,5.5,,,
ZrO2.csv:8,milling,ZrO2,0.5,10,,3.0,4,,none,2.0,,,,,,56.955,0.201,0.36,7.662,,,,,,,,,,ZrO2.csv,True,,,-0.6931471805599453,2.302585092994046,0.6931471805599453,1.3862943611198906,1.0986122886681098,6.666666666666667,6.666666666666667,,,,0.3,,,
ZrO2.csv:9,milling,ZrO2,0.5,10,,3.0,1,,none,4.0,,,,,,3.821,0.716,0.885,6.903,,,,,,,,,,ZrO2.csv,True,,,-0.6931471805599453,2.302585092994046,1.3862943611198906,0.0,1.0986122886681098,0.8333333333333334,0.8333333333333334,,,,0.3,,,
ZrO2.csv:10,milling,ZrO2,0.5,10,,3.0,4,,none,6.0,,,,,,45.804,0.883,1.721,14.792,,,,,,,,,,ZrO2.csv,True,,,-0.6931471805599453,2.302585092994046,1.791759469228055,1.3862943611198906,1.0986122886681098,2.2222222222222223,2.2222222222222223,,,,0.3,,,
ZrO2.csv:11,milling,ZrO2,0.5,10,,11.0,4,,none,8.0,,,,,,18.197,0.812,1.014,8.519,,,,,,,,,,ZrO2.csv,True,,,-0.6931471805599453,2.302585092994046,2.0794415416798357,1.3862943611198906,2.3978952727983707,0.45454545454545453,0.45454545454545453,,,,1.1,,,
ZrO2.csv:12,milling,ZrO2,0.5,10,,7.0,5,,none,8.0,,,,,,30.728,0.446,1.009,11.891,,,,,,,,,,ZrO2.csv,True,,,-0.6931471805599453,2.302585092994046,2.0794415416798357,1.6094379124341003,1.9459101490553132,0.8928571428571429,0.8928571428571429,,,,0.7,,,
ZrO2.csv:13,milling,ZrO2,0.5,10,,9.0,2,,none,10.0,,,,,,7.078,1.15,1.32,8.035,,,,,,,,,,ZrO2.csv,True,,,-0.6931471805599453,2.302585092994046,2.302585092994046,0.6931471805599453,2.1972245773362196,0.2222222222222222,0.2222222222222222,,,,0.9,,,
ZrO2.csv:14,milling,ZrO2,0.5,50,,7.0,1,,none,8.0,,,,,,6.251,1.519,1.999,15.534,,,,,,,,,,ZrO2.csv,True,,,-0.6931471805599453,3.912023005428146,2.0794415416798357,0.0,1.9459101490553132,0.8928571428571429,0.8928571428571429,,,,0.14,,,
ZrO2.csv:15,milling,ZrO2,0.5,50,,11.0,4,,none,8.0,,,,,,46.256,0.568,0.746,6.75,,,,,,,,,,ZrO2.csv,True,,,-0.6931471805599453,3.912023005428146,2.0794415416798357,1.3862943611198906,2.3978952727983707,2.272727272727273,2.272727272727273,,,,0.22,,,
ZrO2.csv:16,milling,ZrO2,0.5,100,,3.0,2,,none,2.0,,,,,,54.211,1.302,1.88,15.656,,,,,,,,,,ZrO2.csv,True,,,-0.6931471805599453,4.605170185988092,0.6931471805599453,0.6931471805599453,1.0986122886681098,33.333333333333336,33.333333333333336,,,,0.03,,,
ZrO2.csv:17,milling,ZrO2,0.5,100,,9.0,1,,none,4.0,,,,,,5.326,0.68,0.879,7.033,,,,,,,,,,ZrO2.csv,True,,,-0.6931471805599453,4.605170185988092,1.3862943611198906,0.0,2.1972245773362196,2.7777777777777777,2.7777777777777777,,,,0.09,,,
ZrO2.csv:18,milling,ZrO2,0.5,100,,11.0,1,,none,4.0,,,,,,5.93,0.567,0.713,6.203,,,,,,,,,,ZrO2.csv,True,,,-0.6931471805599453,4.605170185988092,1.3862943611198906,0.0,2.3978952727983707,2.272727272727273,2.272727272727273,,,,0.11,,,
ZrO2.csv:19,milling,ZrO2,0.5,100,,3.0,5,,none,4.0,,,,,,61.643,6.871,10.505,46.481,,,,,,,,,,ZrO2.csv,True,,,-0.6931471805599453,4.605170185988092,1.3862943611198906,1.6094379124341003,1.0986122886681098,41.666666666666664,41.666666666666664,,,,0.03,,,
ZrO2.csv:20,milling,ZrO2,0.5,100,,3.0,3,,none,6.0,,,,,,56.341,1.105,1.455,12.357,,,,,,,,,,ZrO2.csv,True,,,-0.6931471805599453,4.605170185988092,1.791759469228055,1.0986122886681098,1.0986122886681098,16.666666666666668,16.666666666666668,,,,0.03,,,
ZrO2.csv:21,milling,ZrO2,0.5,100,,11.0,3,,none,6.0,,,,,,49.441,1.131,1.457,9.921,,,,,,,,,,ZrO2.csv,True,,,-0.6931471805599453,4.605170185988092,1.791759469228055,1.0986122886681098,2.3978952727983707,4.545454545454546,4.545454545454546,,,,0.11,,,
ZrO2.csv:22,milling,ZrO2,0.5,200,,3.0,4,,none,8.0,,,,,,60.46,6.463,10.107,54.663,,,,,,,,,,ZrO2.csv,True,,,-0.6931471805599453,5.298317366548036,2.0794415416798357,1.3862943611198906,1.0986122886681098,33.333333333333336,33.333333333333336,,,,0.015,,,
ZrO2.csv:23,milling,ZrO2,0.5,200,,11.0,5,,none,10.0,,,,,,64.077,5.439,6.637,33.689,,,,,,,,,,ZrO2.csv,True,,,-0.6931471805599453,5.298317366548036,2.302585092994046,1.6094379124341003,2.3978952727983707,9.090909090909092,9.090909090909092,,,,0.055,,,
ZrO2.csv:24,milling,ZrO2,1.0,2,,7.0,3,,none,2.0,,,,,,15.753,0.394,0.551,7.704,,,,,,,,,,ZrO2.csv,True,,,0.0,0.6931471805599453,0.6931471805599453,1.0986122886681098,1.9459101490553132,0.42857142857142855,0.42857142857142855,,,,3.5,,,
ZrO2.csv:25,milling,ZrO2,1.0,2,,11.0,1,,none,10.0,,,,,,0.167,0.212,0.268,2.955,,,,,,,,,,ZrO2.csv,True,,,0.0,0.6931471805599453,2.302585092994046,0.0,2.3978952727983707,0.01818181818181818,0.01818181818181818,,,,5.5,,,
ZrO2.csv:26,milling,ZrO2,1.0,10,,7.0,4,,none,2.0,,,,,,48.198,0.69,1.525,17.241,,,,,,,,,,ZrO2.csv,True,,,0.0,2.302585092994046,0.6931471805599453,1.3862943611198906,1.9459101490553132,2.857142857142857,2.857142857142857,,,,0.7,,,
ZrO2.csv:27,milling,ZrO2,1.0,10,,9.0,1,,none,4.0,,,,,,10.115,0.326,0.431,4.812,,,,,,,,,,ZrO2.csv,True,,,0.0,2.302585092994046,1.3862943611198906,0.0,2.1972245773362196,0.2777777777777778,0.2777777777777778,,,,0.9,,,
ZrO2.csv:28,milling,ZrO2,1.0,10,,7.0,4,,none,4.0,,,,,,39.464,0.525,1.382,17.219,,,,,,,,,,ZrO2.csv,True,,,0.0,2.302585092994046,1.3862943611198906,1.3862943611198906,1.9459101490553132,1.4285714285714286,1.4285714285714286,,,,0.7,,,
ZrO2.csv:29,milling,ZrO2,1.0,10,,7.0,2,,none,6.0,,,,,,17.554,0.261,0.331,4.584,,,,,,,,,,ZrO2.csv,True,,,0.0,2.302585092994046,1.791759469228055,0.6931471805599453,1.9459101490553132,0.47619047619047616,0.47619047619047616,,,,0.7,,,
ZrO2.csv:30,milling,ZrO2,1.0,10,,9.0,2,,none,8.0,,,,,,10.279,0.486,0.611,7.649,,,,,,,,,,ZrO2.csv,True,,,0.0,2.302585092994046,2.0794415416798357,0.6931471805599453,2.1972245773362196,0.2777777777777778,0.2777777777777778,,,,0.9,,,
ZrO2.csv:31,milling,ZrO2,1.0,50,,3.0,2,,none,4.0,,,,,,48.314,0.58,0.815,8.801,,,,,,,,,,ZrO2.csv,True,,,0.0,3.912023005428146,1.3862943611198906,0.6931471805599453,1.0986122886681098,8.333333333333334,8.333333333333334,,,,0.06,,,
ZrO2.csv:32,milling,ZrO2,1.0,50,,11.0,5,,none,4.0,,,,,,57.298,0.594,1.37,16.314,,,,,,,,,,ZrO2.csv,True,,,0.0,3.912023005428146,1.3862943611198906,1.6094379124341003,2.3978952727983707,5.681818181818182,5.681818181818182,,,,0.22,,,
ZrO2.csv:33,milling,ZrO2,1.0,50,,3.0,3,,none,6.0,,,,,,55.162,0.473,0.648,8.213,,,,,,,,,,ZrO2.csv,True,,,0.0,3.912023005428146,1.791759469228055,1.0986122886681098,1.0986122886681098,8.333333333333334,8.333333333333334,,,,0.06,,,
ZrO2.csv:34,milling,ZrO2,1.0,50,,11.0,1,,none,8.0,,,,,,8.204,2.715,3.228,17.113,,,,,,,,,,ZrO2.csv,True,,,0.0,3.912023005428146,2.0794415416798357,0.0,2.3978952727983707,0.5681818181818182,0.5681818181818182,,,,0.22,,,
ZrO2.csv:35,milling,ZrO2,1.0,50,,5.0,5,,none,8.0,,,,,,54.609,0.681,1.495,36.707,,,,,,,,,,ZrO2.csv,True,,,0.0,3.912023005428146,2.0794415416798357,1.6094379124341003,1.6094379124341003,6.25,6.25,,,,0.1,,,
ZrO2.csv:36,milling,ZrO2,1.0,50,,11.0,3,,none,10.0,,,,,,33.967,1.126,2.621,29.255,,,,,,,,,,ZrO2.csv,True,,,0.0,3.912023005428146,2.302585092994046,1.0986122886681098,2.3978952727983707,1.3636363636363635,1.3636363636363635,,,,0.22,,,
ZrO2.csv:37,milling,ZrO2,1.0,100,,9.0,2,,none,2.0,,,,,,49.91,6.074,9.616,45.195,,,,,,,,,,ZrO2.csv,True,,,0.0,4.605170185988092,0.6931471805599453,0.6931471805599453,2.1972245773362196,11.11111111111111,11.11111111111111,,,,0.09,,,
ZrO2.csv:38,milling,ZrO2,1.0,100,,3.0,1,,none,6.0,,,,,,5.432,0.882,1.091,7.503,,,,,,,,,,ZrO2.csv,True,,,0.0,4.605170185988092,1.791759469228055,0.0,1.0986122886681098,5.555555555555555,5.555555555555555,,,,0.03,,,
ZrO2.csv:39,milling,ZrO2,1.0,100,,5.0,5,,none,6.0,,,,,,57.288,0.985,1.665,17.817,,,,,,,,,,ZrO2.csv,True,,,0.0,4.605170185988092,1.791759469228055,1.6094379124341003,1.6094379124341003,16.666666666666668,16.666666666666668,,,,0.05,,,
ZrO2.csv:40,milling,ZrO2,1.0,100,,3.0,5,,none,8.0,,,,,,56.005,0.999,1.569,24.606,,,,,,,,,,ZrO2.csv,True,,,0.0,4.605170185988092,2.0794415416798357,1.6094379124341003,1.0986122886681098,20.833333333333332,20.833333333333332,,,,0.03,,,
ZrO2.csv:41,milling,ZrO2,1.0,100,,9.0,3,,none,10.0,,,,,,39.783,0.653,0.824,9.451,,,,,,,,,,ZrO2.csv,True,,,0.0,4.605170185988092,2.302585092994046,1.0986122886681098,2.1972245773362196,3.3333333333333335,3.3333333333333335,,,,0.09,,,
ZrO2.csv:42,milling,ZrO2,1.0,100,,11.0,5,,none,10.0,,,,,,48.759,1.173,2.725,29.365,,,,,,,,,,ZrO2.csv,True,,,0.0,4.605170185988092,2.302585092994046,1.6094379124341003,2.3978952727983707,4.545454545454546,4.545454545454546,,,,0.11,,,
ZrO2.csv:43,milling,ZrO2,1.0,200,,5.0,3,,none,6.0,,,,,,49.367,4.221,6.636,39.604,,,,,,,,,,ZrO2.csv,True,,,0.0,5.298317366548036,1.791759469228055,1.0986122886681098,1.6094379124341003,20.0,20.0,,,,0.025,,,
ZrO2.csv:44,milling,ZrO2,1.0,200,,7.0,3,,none,6.0,,,,,,48.945,3.85,4.808,25.471,,,,,,,,,,ZrO2.csv,True,,,0.0,5.298317366548036,1.791759469228055,1.0986122886681098,1.9459101490553132,14.285714285714286,14.285714285714286,,,,0.035,,,
ZrO2.csv:45,milling,ZrO2,1.0,200,,11.0,4,,none,8.0,,,,,,52.149,0.605,0.816,5.631,,,,,,,,,,ZrO2.csv,True,,,0.0,5.298317366548036,2.0794415416798357,1.3862943611198906,2.3978952727983707,9.090909090909092,9.090909090909092,,,,0.055,,,
ZrO2.csv:46,milling,ZrO2,1.0,200,,9.0,3,,none,10.0,,,,,,45.286,0.95,1.395,11.78,,,,,,,,,,ZrO2.csv,True,,,0.0,5.298317366548036,2.302585092994046,1.0986122886681098,2.1972245773362196,6.666666666666667,6.666666666666667,,,,0.045,,,
ZrO2.csv:47,milling,ZrO2,1.0,200,,11.0,5,,none,10.0,,,,,,50.848,0.674,0.903,7.403,,,,,,,,,,ZrO2.csv,True,,,0.0,5.298317366548036,2.302585092994046,1.6094379124341003,2.3978952727983707,9.090909090909092,9.090909090909092,,,,0.055,,,
ZrO2.csv:48,milling,ZrO2,2.0,2,,9.0,2,,none,6.0,,,,,,1.914,0.181,0.232,3.288,,,,,,,,,,ZrO2.csv,True,,,0.6931471805599453,0.6931471805599453,1.791759469228055,0.6931471805599453,2.1972245773362196,0.07407407407407407,0.07407407407407407,,,,4.5,,,
ZrO2.csv:49,milling,ZrO2,2.0,2,,9.0,2,,none,6.0,,,,,,1.885,0.189,0.239,2.313,,,,,,,,,,ZrO2.csv,True,,,0.6931471805599453,0.6931471805599453,1.791759469228055,0.6931471805599453,2.1972245773362196,0.07407407407407407,0.07407407407407407,,,,4.5,,,
ZrO2.csv:50,milling,ZrO2,2.0,2,,9.0,3,,none,10.0,,,,,,1.497,0.769,0.857,4.123,,,,,,,,,,ZrO2.csv,True,,,0.6931471805599453,0.6931471805599453,2.302585092994046,1.0986122886681098,2.1972245773362196,0.06666666666666667,0.06666666666666667,,,,4.5,,,
ZrO2.csv:51,milling,ZrO2,2.0,10,,5.0,2,,none,2.0,,,,,,33.473,1.132,1.235,6.52,,,,,,,,,,ZrO2.csv,True,,,0.6931471805599453,2.302585092994046,0.6931471805599453,0.6931471805599453,1.6094379124341003,2.0,2.0,,,,0.5,,,
ZrO2.csv:52,milling,ZrO2,2.0,10,,9.0,2,,none,2.0,,,,,,29.138,0.565,0.911,8.335,,,,,,,,,,ZrO2.csv,True,,,0.6931471805599453,2.302585092994046,0.6931471805599453,0.6931471805599453,2.1972245773362196,1.1111111111111112,1.1111111111111112,,,,0.9,,,
ZrO2.csv:53,milling,ZrO2,2.0,10,,5.0,3,,none,2.0,,,,,,42.081,0.716,1.088,16.105,,,,,,,,,,ZrO2.csv,True,,,0.6931471805599453,2.302585092994046,0.6931471805599453,1.0986122886681098,1.6094379124341003,3.0,3.0,,,,0.5,,,
ZrO2.csv:54,milling,ZrO2,2.0,10,,5.0,4,,none,10.0,,,,,,26.756,0.451,0.553,5.256,,,,,,,,,,ZrO2.csv,True,,,0.6931471805599453,2.302585092994046,2.302585092994046,1.3862943611198906,1.6094379124341003,0.8,0.8,,,,0.5,,,
ZrO2.csv:55,milling,ZrO2,2.0,50,,5.0,2,,none,4.0,,,,,,41.951,0.305,0.483,8.308,,,,,,,,,,ZrO2.csv,True,,,0.6931471805599453,3.912023005428146,1.3862943611198906,0.6931471805599453,1.6094379124341003,5.0,5.0,,,,0.1,,,
ZrO2.csv:56,milling,ZrO2,2.0,50,,9.0,3,,none,4.0,,,,,,46.004,0.403,0.601,6.366,,,,,,,,,,ZrO2.csv,True,,,0.6931471805599453,3.912023005428146,1.3862943611198906,1.0986122886681098,2.1972245773362196,4.166666666666667,4.166666666666667,,,,0.18,,,
ZrO2.csv:57,milling,ZrO2,2.0,50,,9.0,3,,none,6.0,,,,,,41.854,3.173,5.75,30.222,,,,,,,,,,ZrO2.csv,True,,,0.6931471805599453,3.912023005428146,1.791759469228055,1.0986122886681098,2.1972245773362196,2.7777777777777777,2.7777777777777777,,,,0.18,,,
ZrO2.csv:58,milling,ZrO2,2.0,50,,3.0,4,,none,6.0,,,,,,52.393,1.481,2.751,20.65,,,,,,,,,,ZrO2.csv,True,,,0.6931471805599453,3.912023005428146,1.791759469228055,1.3862943611198906,1.0986122886681098,11.11111111111111,11.11111111111111,,,,0.06,,,
ZrO2.csv:59,milling,ZrO2,2.0,50,,5.0,1,,none,10.0,,,,,,1.581,1.014,1.238,7.956,,,,,,,,,,ZrO2.csv,True,,,0.6931471805599453,3.912023005428146,2.302585092994046,0.0,1.6094379124341003,1.0,1.0,,,,0.1,,,
ZrO2.csv:60,milling,ZrO2,2.0,100,,11.0,2,,none,4.0,,,,,,46.105,1.451,2.918,19.288,,,,,,,,,,ZrO2.csv,True,,,0.6931471805599453,4.605170185988092,1.3862943611198906,0.6931471805599453,2.3978952727983707,4.545454545454546,4.545454545454546,,,,0.11,,,
ZrO2.csv:61,milling,ZrO2,2.0,100,,9.0,5,,none,4.0,,,,,,59.846,1.228,1.936,20.206,,,,,,,,,,ZrO2.csv,True,,,0.6931471805599453,4.605170185988092,1.3862943611198906,1.6094379124341003,2.1972245773362196,13.88888888888889,13.88888888888889,,,,0.09,,,
ZrO2.csv:62,milling,ZrO2,2.0,100,,5.0,4,,none,6.0,,,,,,58.189,1.6,2.433,18.387,,,,,,,,,,ZrO2.csv,True,,,0.6931471805599453,4.605170185988092,1.791759469228055,1.3862943611198906,1.6094379124341003,13.333333333333334,13.333333333333334,,,,0.05,,,
ZrO2.csv:63,milling,ZrO2,2.0,100,,5.0,2,,none,8.0,,,,,,35.662,1.408,1.646,10.695,,,,,,,,,,ZrO2.csv,True,,,0.6931471805599453,4.605170185988092,2.0794415416798357,0.6931471805599453,1.6094379124341003,5.0,5.0,,,,0.05,,,
ZrO2.csv:64,milling,ZrO2,2.0,100,,11.0,2,,none,8.0,,,,,,34.562,0.808,1.078,12.363,,,,,,,,,,ZrO2.csv,True,,,0.6931471805599453,4.605170185988092,2.0794415416798357,0.6931471805599453,2.3978952727983707,2.272727272727273,2.272727272727273,,,,0.11,,,
ZrO2.csv:65,milling,ZrO2,2.0,200,,5.0,1,,none,2.0,,,,,,31.714,9.534,11.245,30.022,,,,,,,,,,ZrO2.csv,True,,,0.6931471805599453,5.298317366548036,0.6931471805599453,0.0,1.6094379124341003,20.0,20.0,,,,0.025,,,
ZrO2.csv:66,milling,ZrO2,2.0,200,,5.0,3,,none,2.0,,,,,,58.994,1.453,1.954,15.059,,,,,,,,,,ZrO2.csv,True,,,0.6931471805599453,5.298317366548036,0.6931471805599453,1.0986122886681098,1.6094379124341003,60.0,60.0,,,,0.025,,,
ZrO2.csv:67,milling,ZrO2,2.0,200,,11.0,5,,none,2.0,,,,,,60.968,2.929,4.325,25.582,,,,,,,,,,ZrO2.csv,True,,,0.6931471805599453,5.298317366548036,0.6931471805599453,1.6094379124341003,2.3978952727983707,45.45454545454545,45.45454545454545,,,,0.055,,,
ZrO2.csv:68,milling,ZrO2,2.0,200,,7.0,1,,none,4.0,,,,,,6.495,0.646,0.84,7.903,,,,,,,,,,ZrO2.csv,True,,,0.6931471805599453,5.298317366548036,1.3862943611198906,0.0,1.9459101490553132,7.142857142857143,7.142857142857143,,,,0.035,,,
ZrO2.csv:69,milling,ZrO2,2.0,200,,9.0,4,,none,4.0,,,,,,59.016,2.09,3.565,24.872,,,,,,,,,,ZrO2.csv,True,,,0.6931471805599453,5.298317366548036,1.3862943611198906,1.3862943611198906,2.1972245773362196,22.22222222222222,22.22222222222222,,,,0.045,,,
ZrO2.csv:70,milling,ZrO2,2.0,200,,3.0,2,,none,10.0,,,,,,17.044,2.485,3.109,19.953,,,,,,,,,,ZrO2.csv,True,,,0.6931471805599453,5.298317366548036,2.302585092994046,0.6931471805599453,1.0986122886681098,13.333333333333334,13.333333333333334,,,,0.015,,,
ZrO2.csv:71,milling,ZrO2,2.0,200,,3.0,5,,none,10.0,,,,,,48.314,0.624,0.807,8.412,,,,,,,,,,ZrO2.csv,True,,,0.6931471805599453,5.298317366548036,2.302585092994046,1.6094379124341003,1.0986122886681098,33.333333333333336,33.333333333333336,,,,0.015,,,
ZrO2.csv:72,milling,ZrO2,4.0,2,,5.0,5,,none,2.0,,,,,,27.456,0.229,0.388,4.535,,,,,,,,,,ZrO2.csv,True,,,1.3862943611198906,0.6931471805599453,0.6931471805599453,1.6094379124341003,1.6094379124341003,1.0,1.0,,,,2.5,,,
ZrO2.csv:73,milling,ZrO2,4.0,2,,11.0,5,,none,2.0,,,,,,17.217,0.747,0.927,8.21,,,,,,,,,,ZrO2.csv,True,,,1.3862943611198906,0.6931471805599453,0.6931471805599453,1.6094379124341003,2.3978952727983707,0.45454545454545453,0.45454545454545453,,,,5.5,,,
ZrO2.csv:74,milling,ZrO2,4.0,2,,5.0,1,,none,6.0,,,,,,1.161,0.229,0.288,2.364,,,,,,,,,,ZrO2.csv,True,,,1.3862943611198906,0.6931471805599453,1.791759469228055,0.0,1.6094379124341003,0.06666666666666667,0.06666666666666667,,,,2.5,,,
ZrO2.csv:75,milling,ZrO2,4.0,2,,3.0,3,,none,6.0,,,,,,11.01,0.293,0.412,6.034,,,,,,,,,,ZrO2.csv,True,,,1.3862943611198906,0.6931471805599453,1.791759469228055,1.0986122886681098,1.0986122886681098,0.3333333333333333,0.3333333333333333,,,,1.5,,,
ZrO2.csv:76,milling,ZrO2,4.0,10,,7.0,2,,none,2.0,,,,,,29.112,0.245,0.349,3.594,,,,,,,,,,ZrO2.csv,True,,,1.3862943611198906,2.302585092994046,0.6931471805599453,0.6931471805599453,1.9459101490553132,1.4285714285714286,1.4285714285714286,,,,0.7,,,
ZrO2.csv:77,milling,ZrO2,4.0,10,,7.0,1,,none,8.0,,,,,,4.512,0.607,0.721,5.913,,,,,,,,,,ZrO2.csv,True,,,1.3862943611198906,2.302585092994046,2.0794415416798357,0.0,1.9459101490553132,0.17857142857142858,0.17857142857142858,,,,0.7,,,
ZrO2.csv:78,milling,ZrO2,4.0,10,,7.0,2,,none,10.0,,,,,,6.485,2.407,2.608,10.977,,,,,,,,,,ZrO2.csv,True,,,1.3862943611198906,2.302585092994046,2.302585092994046,0.6931471805599453,1.9459101490553132,0.2857142857142857,0.2857142857142857,,,,0.7,,,
ZrO2.csv:79,milling,ZrO2,4.0,50,,3.0,4,,none,2.0,,,,,,49.506,0.329,0.45,4.963,,,,,,,,,,ZrO2.csv,True,,,1.3862943611198906,3.912023005428146,0.6931471805599453,1.3862943611198906,1.0986122886681098,33.333333333333336,33.333333333333336,,,,0.06,,,
ZrO2.csv:80,milling,ZrO2,4.0,50,,5.0,4,,none,2.0,,,,,,50.454,0.409,1.183,20.218,,,,,,,,,,ZrO2.csv,True,,,1.3862943611198906,3.912023005428146,0.6931471805599453,1.3862943611198906,1.6094379124341003,20.0,20.0,,,,0.1,,,
ZrO2.csv:81,milling,ZrO2,4.0,50,,7.0,2,,none,4.0,,,,,,37.201,0.449,1.038,10.732,,,,,,,,,,ZrO2.csv,True,,,1.3862943611198906,3.912023005428146,1.3862943611198906,0.6931471805599453,1.9459101490553132,3.5714285714285716,3.5714285714285716,,,,0.14,,,
ZrO2.csv:82,milling,ZrO2,4.0,50,,3.0,3,,none,4.0,,,,,,42.929,3.664,5.685,32.724,,,,,,,,,,ZrO2.csv,True,,,1.3862943611198906,3.912023005428146,1.3862943611198906,1.0986122886681098,1.0986122886681098,12.5,12.5,,,,0.06,,,
ZrO2.csv:83,milling,ZrO2,4.0,50,,9.0,5,,none,4.0,,,,,,46.387,1.756,4.153,24.923,,,,,,,,,,ZrO2.csv,True,,,1.3862943611198906,3.912023005428146,1.3862943611198906,1.6094379124341003,2.1972245773362196,6.944444444444445,6.944444444444445,,,,0.18,,,
ZrO2.csv:84,milling,ZrO2,4.0,50,,11.0,1,,none,6.0,,,,,,19.009,0.571,0.713,7.726,,,,,,,,,,ZrO2.csv,True,,,1.3862943611198906,3.912023005428146,1.791759469228055,0.0,2.3978952727983707,0.7575757575757576,0.7575757575757576,,,,0.22,,,
ZrO2.csv:85,milling,ZrO2,4.0,50,,5.0,1,,none,10.0,,,,,,4.967,1.207,1.523,12.394,,,,,,,,,,ZrO2.csv,True,,,1.3862943611198906,3.912023005428146,2.302585092994046,0.0,1.6094379124341003,1.0,1.0,,,,0.1,,,
ZrO2.csv:86,milling,ZrO2,4.0,50,,5.0,4,,none,10.0,,,,,,38.196,0.524,0.68,6.733,,,,,,,,,,ZrO2.csv,True,,,1.3862943611198906,3.912023005428146,2.302585092994046,1.3862943611198906,1.6094379124341003,4.0,4.0,,,,0.1,,,
ZrO2.csv:87,milling,ZrO2,4.0,100,,11.0,1,,none,8.0,,,,,,17.937,1.032,1.31,8.017,,,,,,,,,,ZrO2.csv,True,,,1.3862943611198906,4.605170185988092,2.0794415416798357,0.0,2.3978952727983707,1.1363636363636365,1.1363636363636365,,,,0.11,,,
ZrO2.csv:88,milling,ZrO2,4.0,100,,11.0,3,,none,8.0,,,,,,38.244,0.409,0.53,6.394,,,,,,,,,,ZrO2.csv,True,,,1.3862943611198906,4.605170185988092,2.0794415416798357,1.0986122886681098,2.3978952727983707,3.409090909090909,3.409090909090909,,,,0.11,,,
ZrO2.csv:89,milling,ZrO2,4.0,200,,3.0,2,,none,4.0,,,,,,41.931,0.402,0.518,7.022,,,,,,,,,,ZrO2.csv,True,,,1.3862943611198906,5.298317366548036,1.3862943611198906,0.6931471805599453,1.0986122886681098,33.333333333333336,33.333333333333336,,,,0.015,,,
ZrO2.csv:90,milling,ZrO2,4.0,200,,9.0,3,,none,4.0,,,,,,47.497,0.346,0.514,10.383,,,,,,,,,,ZrO2.csv,True,,,1.3862943611198906,5.298317366548036,1.3862943611198906,1.0986122886681098,2.1972245773362196,16.666666666666668,16.666666666666668,,,,0.045,,,
ZrO2.csv:91,milling,ZrO2,4.0,200,,7.0,1,,none,6.0,,,,,,25.74,0.664,0.857,8.487,,,,,,,,,,ZrO2.csv,True,,,1.3862943611198906,5.298317366548036,1.791759469228055,0.0,1.9459101490553132,4.761904761904762,4.761904761904762,,,,0.035,,,
ZrO2.csv:92,milling,ZrO2,4.0,200,,5.0,2,,none,8.0,,,,,,35.477,0.552,0.757,9.055,,,,,,,,,,ZrO2.csv,True,,,1.3862943611198906,5.298317366548036,2.0794415416798357,0.6931471805599453,1.6094379124341003,10.0,10.0,,,,0.025,,,
ZrO2.csv:93,milling,ZrO2,4.0,200,,3.0,4,,none,8.0,,,,,,45.298,0.445,0.592,5.117,,,,,,,,,,ZrO2.csv,True,,,1.3862943611198906,5.298317366548036,2.0794415416798357,1.3862943611198906,1.0986122886681098,33.333333333333336,33.333333333333336,,,,0.015,,,
ZrO2.csv:94,milling,ZrO2,4.0,200,,7.0,4,,none,10.0,,,,,,42.375,0.708,0.988,14.764,,,,,,,,,,ZrO2.csv,True,,,1.3862943611198906,5.298317366548036,2.302585092994046,1.3862943611198906,1.9459101490553132,11.428571428571429,11.428571428571429,,,,0.035,,,
ZrO2.csv:95,milling,ZrO2,4.0,200,,7.0,5,,none,10.0,,,,,,44.526,0.583,0.98,12.493,,,,,,,,,,ZrO2.csv,True,,,1.3862943611198906,5.298317366548036,2.302585092994046,1.6094379124341003,1.9459101490553132,14.285714285714286,14.285714285714286,,,,0.035,,,
ZrO2.csv:96,milling,ZrO2,6.0,2,,3.0,4,,none,2.0,,,,,,29.355,0.227,0.425,8.338,,,,,,,,,,ZrO2.csv,True,,,1.791759469228055,0.6931471805599453,0.6931471805599453,1.3862943611198906,1.0986122886681098,1.3333333333333333,1.3333333333333333,,,,1.5,,,
ZrO2.csv:97,milling,ZrO2,6.0,2,,3.0,2,,none,4.0,,,,,,9.719,0.28,0.393,3.684,,,,,,,,,,ZrO2.csv,True,,,1.791759469228055,0.6931471805599453,1.3862943611198906,0.6931471805599453,1.0986122886681098,0.3333333333333333,0.3333333333333333,,,,1.5,,,
ZrO2.csv:98,milling,ZrO2,6.0,2,,5.0,1,,none,6.0,,,,,,1.243,0.324,0.471,4.45,,,,,,,,,,ZrO2.csv,True,,,1.791759469228055,0.6931471805599453,1.791759469228055,0.0,1.6094379124341003,0.06666666666666667,0.06666666666666667,,,,2.5,,,
ZrO2.csv:99,milling,ZrO2,6.0,2,,7.0,1,,none,6.0,,,,,,0.115,0.227,0.289,2.514,,,,,,,,,,ZrO2.csv,True,,,1.791759469228055,0.6931471805599453,1.791759469228055,0.0,1.9459101490553132,0.047619047619047616,0.047619047619047616,,,,3.5,,,
ZrO2.csv:100,milling,ZrO2,6.0,2,,7.0,4,,none,6.0,,,,,,3.808,0.251,0.317,2.547,,,,,,,,,,ZrO2.csv,True,,,1.791759469228055,0.6931471805599453,1.791759469228055,1.3862943611198906,1.9459101490553132,0.19047619047619047,0.19047619047619047,,,,3.5,,,
ZrO2.csv:101,milling,ZrO2,6.0,2,,9.0,3,,none,8.0,,,,,,0.993,0.456,0.551,6.605,,,,,,,,,,ZrO2.csv,True,,,1.791759469228055,0.6931471805599453,2.0794415416798357,1.0986122886681098,2.1972245773362196,0.08333333333333333,0.08333333333333333,,,,4.5,,,
ZrO2.csv:102,milling,ZrO2,6.0,2,,11.0,5,,none,8.0,,,,,,2.381,0.309,0.385,3.362,,,,,,,,,,ZrO2.csv,True,,,1.791759469228055,0.6931471805599453,2.0794415416798357,1.6094379124341003,2.3978952727983707,0.11363636363636363,0.11363636363636363,,,,5.5,,,
ZrO2.csv:103,milling,ZrO2,6.0,10,,7.0,4,,none,2.0,,,,,,38.754,0.315,0.506,6.392,,,,,,,,,,ZrO2.csv,True,,,1.791759469228055,2.302585092994046,0.6931471805599453,1.3862943611198906,1.9459101490553132,2.857142857142857,2.857142857142857,,,,0.7,,,
ZrO2.csv:104,milling,ZrO2,6.0,10,,3.0,5,,none,2.0,,,,,,45.355,0.251,0.409,5.936,,,,,,,,,,ZrO2.csv,True,,,1.791759469228055,2.302585092994046,0.6931471805599453,1.6094379124341003,1.0986122886681098,8.333333333333334,8.333333333333334,,,,0.3,,,
ZrO2.csv:105,milling,ZrO2,6.0,10,,5.0,1,,none,4.0,,,,,,12.91,0.324,0.41,4.058,,,,,,,,,,ZrO2.csv,True,,,1.791759469228055,2.302585092994046,1.3862943611198906,0.0,1.6094379124341003,0.5,0.5,,,,0.5,,,
ZrO2.csv:106,milling,ZrO2,6.0,10,,7.0,1,,none,8.0,,,,,,4.347,0.583,0.692,3.965,,,,,,,,,,ZrO2.csv,True,,,1.791759469228055,2.302585092994046,2.0794415416798357,0.0,1.9459101490553132,0.17857142857142858,0.17857142857142858,,,,0.7,,,
ZrO2.csv:107,milling,ZrO2,6.0,10,,7.0,3,,none,8.0,,,,,,15.741,0.404,0.501,3.476,,,,,,,,,,ZrO2.csv,True,,,1.791759469228055,2.302585092994046,2.0794415416798357,1.0986122886681098,1.9459101490553132,0.5357142857142857,0.5357142857142857,,,,0.7,,,
ZrO2.csv:108,milling,ZrO2,6.0,10,,7.0,1,,none,10.0,,,,,,2.215,1.639,1.775,7.711,,,,,,,,,,ZrO2.csv,True,,,1.791759469228055,2.302585092994046,2.302585092994046,0.0,1.9459101490553132,0.14285714285714285,0.14285714285714285,,,,0.7,,,
ZrO2.csv:109,milling,ZrO2,6.0,50,,9.0,4,,none,4.0,,,,,,41.278,0.872,2.364,21.115,,,,,,,,,,ZrO2.csv,True,,,1.791759469228055,3.912023005428146,1.3862943611198906,1.3862943611198906,2.1972245773362196,5.555555555555555,5.555555555555555,,,,0.18,,,
ZrO2.csv:110,milling,ZrO2,6.0,50,,5.0,3,,none,6.0,,,,,,37.755,0.524,1.301,16.058,,,,,,,,,,ZrO2.csv,True,,,1.791759469228055,3.912023005428146,1.791759469228055,1.0986122886681098,1.6094379124341003,5.0,5.0,,,,0.1,,,
ZrO2.csv:111,milling,ZrO2,6.0,50,,11.0,2,,none,10.0,,,,,,19.16,1.576,1.843,9.232,,,,,,,,,,ZrO2.csv,True,,,1.791759469228055,3.912023005428146,2.302585092994046,0.6931471805599453,2.3978952727983707,0.9090909090909091,0.9090909090909091,,,,0.22,,,
ZrO2.csv:112,milling,ZrO2,6.0,100,,11.0,2,,none,2.0,,,,,,37.549,0.267,0.404,6.195,,,,,,,,,,ZrO2.csv,True,,,1.791759469228055,4.605170185988092,0.6931471805599453,0.6931471805599453,2.3978952727983707,9.090909090909092,9.090909090909092,,,,0.11,,,
ZrO2.csv:113,milling,ZrO2,6.0,100,,9.0,4,,none,2.0,,,,,,46.159,1.216,3.102,24.751,,,,,,,,,,ZrO2.csv,True,,,1.791759469228055,4.605170185988092,0.6931471805599453,1.3862943611198906,2.1972245773362196,22.22222222222222,22.22222222222222,,,,0.09,,,
ZrO2.csv:114,milling,ZrO2,6.0,100,,5.0,5,,none,2.0,,,,,,45.026,0.367,0.594,8.852,,,,,,,,,,ZrO2.csv,True,,,1.791759469228055,4.605170185988092,0.6931471805599453,1.6094379124341003,1.6094379124341003,50.0,50.0,,,,0.05,,,
ZrO2.csv:115,milling,ZrO2,6.0,100,,5.0,4,,none,8.0,,,,,,41.327,0.429,0.703,8.236,,,,,,,,,,ZrO2.csv,True,,,1.791759469228055,4.605170185988092,2.0794415416798357,1.3862943611198906,1.6094379124341003,10.0,10.0,,,,0.05,,,
ZrO2.csv:116,milling,ZrO2,6.0,100,,9.0,1,,none,10.0,,,,,,4.085,1.366,1.915,21.092,,,,,,,,,,ZrO2.csv,True,,,1.791759469228055,4.605170185988092,2.302585092994046,0.0,2.1972245773362196,1.1111111111111112,1.1111111111111112,,,,0.09,,,
ZrO2.csv:117,milling,ZrO2,6.0,200,,3.0,1,,none,2.0,,,,,,7.241,2.491,3.003,17.899,,,,,,,,,,ZrO2.csv,True,,,1.791759469228055,5.298317366548036,0.6931471805599453,0.0,1.0986122886681098,33.333333333333336,33.333333333333336,,,,0.015,,,
ZrO2.csv:118,milling,ZrO2,6.0,200,,9.0,3,,none,4.0,,,,,,45.544,1.28,2.918,20.506,,,,,,,,,,ZrO2.csv,True,,,1.791759469228055,5.298317366548036,1.3862943611198906,1.0986122886681098,2.1972245773362196,16.666666666666668,16.666666666666668,,,,0.045,,,
ZrO2.csv:119,milling,ZrO2,6.0,200,,3.0,5,,none,6.0,,,,,,49.899,0.844,1.073,9.858,,,,,,,,,,ZrO2.csv,True,,,1.791759469228055,5.298317366548036,1.791759469228055,1.6094379124341003,1.0986122886681098,55.55555555555556,55.55555555555556,,,,0.015,,,
金刚石实验结果.xlsx:0,milling,Diamond,1.0,2,,0.1,9,,none,1.0,,,,,,79.0,0.27,,,,,,,,,,,,金刚石实验结果.xlsx,True,1、表格为单晶金刚石的实验结果，表中各变量单位分别为：脉冲宽度飞秒、重复频率Khz、扫描速度mm/s； ,,0.0,0.6931471805599453,0.0,2.1972245773362196,-2.3025850929940455,180.0,180.0,,,,0.05,,,
金刚石实验结果.xlsx:1,milling,Diamond,2.0,200,,0.2,9,,none,1.0,,,,,,107.3,2.0,,,,,,,,,,,,金刚石实验结果.xlsx,True,2、补充参数（需设成可变参数）：功率2-3W（后续会确认清楚），离焦量为0、焦点处光斑1.5微米，实测烧蚀宽度10微米左右、激光波长1030nm、光束质量 M2<1.2 ,,0.6931471805599453,5.298317366548036,0.0,2.1972245773362196,-1.6094379124341003,9000.0,9000.0,,,,0.001,,,
金刚石实验结果.xlsx:2,milling,Diamond,0.5,20,,0.8,8,,none,1.0,,,,,,73.13,0.31,,,,,,,,,,,,金刚石实验结果.xlsx,True,3、 金刚石的单脉冲烧蚀阈值高度依赖于晶面取向与激光脉宽。对于飞秒激光（如 35 fs），在低通量区间内的 F_{th(1)} 约为 0.077 J/cm² 。而在长脉宽或特定晶面上， 晶向的 $F_{th(1)}$ 为 9.56 J/cm²， 晶向为 10.32 J/cm²。多脉冲作用下，其孵化系数 $S$ 测定为 0.919。 ,,-0.6931471805599453,2.995732273553991,0.0,2.0794415416798357,-0.2231435513142097,200.0,200.0,,,,0.04,,,
金刚石实验结果.xlsx:3,milling,Diamond,1.0,2,,0.8,3,,none,5.0,,,,,,5.51,0.05,,,,,,,,,,,,金刚石实验结果.xlsx,True,4、密度 \rho = 3.52$ g/cm³，热导率 $K$ 高达 2200 W/m·K,,0.0,0.6931471805599453,1.6094379124341003,1.0986122886681098,-0.2231435513142097,1.5,1.5,,,,0.4,,,
金刚石实验结果.xlsx:4,milling,Diamond,0.5,20,,0.2,7,,none,1.0,,,,,,87.04,0.84,,,,,,,,,,,,金刚石实验结果.xlsx,True,5、填充方式：弓字形填充，层间距为0,,-0.6931471805599453,2.995732273553991,0.0,1.9459101490553132,-1.6094379124341003,700.0,700.0,,,,0.01,,,
金刚石实验结果.xlsx:5,milling,Diamond,0.223,2,,0.05,8,,none,3.0,,,,,,72.91,0.02,,,,,,,,,,,,金刚石实验结果.xlsx,True,,,-1.5005835075220182,0.6931471805599453,1.0986122886681098,2.0794415416798357,-2.995732273553991,106.66666666666666,106.66666666666666,,,,0.025,,,
金刚石实验结果.xlsx:6,milling,Diamond,1.0,20,,0.2,1,,none,4.0,,,,,,4.05,0.19,,,,,,,,,,,,金刚石实验结果.xlsx,True,,,0.0,2.995732273553991,1.3862943611198906,0.0,-1.6094379124341003,25.0,25.0,,,,0.01,,,
金刚石实验结果.xlsx:7,milling,Diamond,2.0,20,,1.0,7,,none,3.0,,,,,,58.49,0.09,,,,,,,,,,,,金刚石实验结果.xlsx,True,,,0.6931471805599453,2.995732273553991,1.0986122886681098,1.9459101490553132,0.0,46.666666666666664,46.666666666666664,,,,0.05,,,
金刚石实验结果.xlsx:8,milling,Diamond,4.0,200,,1.0,10,,none,3.0,,,,,,75.1,0.37,,,,,,,,,,,,金刚石实验结果.xlsx,True,,,1.3862943611198906,5.298317366548036,1.0986122886681098,2.302585092994046,0.0,666.6666666666666,666.6666666666666,,,,0.005,,,
金刚石实验结果.xlsx:9,milling,Diamond,2.0,2,,0.5,1,,none,4.0,,,,,,1.69,0.05,,,,,,,,,,,,金刚石实验结果.xlsx,True,,,0.6931471805599453,0.6931471805599453,1.3862943611198906,0.0,-0.6931471805599453,1.0,1.0,,,,0.25,,,
金刚石实验结果.xlsx:10,milling,Diamond,0.5,200,,1.0,3,,none,5.0,,,,,,59.77,1.32,,,,,,,,,,,,金刚石实验结果.xlsx,True,,,-0.6931471805599453,5.298317366548036,1.6094379124341003,1.0986122886681098,0.0,120.0,120.0,,,,0.005,,,
金刚石实验结果.xlsx:11,milling,Diamond,1.0,200,,0.1,10,,none,2.0,,,,,,,,,,,,,,,,,,,金刚石实验结果.xlsx,False,missing both depth_um and Sa_um,,0.0,5.298317366548036,0.6931471805599453,2.302585092994046,-2.3025850929940455,10000.0,10000.0,,,,0.0005,,,
金刚石实验结果.xlsx:12,milling,Diamond,0.223,200,,1.0,3,,none,4.0,,,,,,72.8733333333333,0.64,,,,,,,,,,,,金刚石实验结果.xlsx,True,,,-1.5005835075220182,5.298317366548036,1.3862943611198906,1.0986122886681098,0.0,150.0,150.0,,,,0.005,,,
金刚石实验结果.xlsx:13,milling,Diamond,0.223,20,,1.0,4,,none,1.0,,,,,,61.8233333333333,0.05,,,,,,,,,,,,金刚石实验结果.xlsx,True,,,-1.5005835075220182,2.995732273553991,0.0,1.3862943611198906,0.0,80.0,80.0,,,,0.05,,,
金刚石实验结果.xlsx:14,milling,Diamond,1.0,200,,0.5,8,,none,5.0,,,,,,71.1333333333333,0.15,,,,,,,,,,,,金刚石实验结果.xlsx,True,,,0.0,5.298317366548036,1.6094379124341003,2.0794415416798357,-0.6931471805599453,640.0,640.0,,,,0.0025,,,
金刚石实验结果.xlsx:15,milling,Diamond,2.0,20,,0.2,3,,none,5.0,,,,,,56.8466666666667,0.13,,,,,,,,,,,,金刚石实验结果.xlsx,True,,,0.6931471805599453,2.995732273553991,1.6094379124341003,1.0986122886681098,-1.6094379124341003,60.0,60.0,,,,0.01,,,
金刚石实验结果.xlsx:16,milling,Diamond,0.223,200,,0.1,6,,none,5.0,,,,,,,,,,,,,,,,,,,金刚石实验结果.xlsx,False,missing both depth_um and Sa_um,,-1.5005835075220182,5.298317366548036,1.6094379124341003,1.791759469228055,-2.3025850929940455,2400.0,2400.0,,,,0.0005,,,
金刚石实验结果.xlsx:17,milling,Diamond,0.5,2,,1.0,7,,none,2.0,,,,,,37.91,0.14,,,,,,,,,,,,金刚石实验结果.xlsx,True,,,-0.6931471805599453,0.6931471805599453,0.6931471805599453,1.9459101490553132,0.0,7.0,7.0,,,,0.5,,,
金刚石实验结果.xlsx:18,milling,Diamond,4.0,200,,0.5,6,,none,2.0,,,,,,71.02,0.17,,,,,,,,,,,,金刚石实验结果.xlsx,True,,,1.3862943611198906,5.298317366548036,0.6931471805599453,1.791759469228055,-0.6931471805599453,1200.0,1200.0,,,,0.0025,,,
金刚石实验结果.xlsx:19,milling,Diamond,4.0,2,,0.8,6,,none,4.0,,,,,,8.45,0.08,,,,,,,,,,,,金刚石实验结果.xlsx,True,,,1.3862943611198906,0.6931471805599453,1.3862943611198906,1.791759469228055,-0.2231435513142097,3.75,3.75,,,,0.4,,,
金刚石实验结果.xlsx:20,milling,Diamond,2.0,2,,1.0,3,,none,3.0,,,,,,3.11666666666667,0.05,,,,,,,,,,,,金刚石实验结果.xlsx,True,,,0.6931471805599453,0.6931471805599453,1.0986122886681098,1.0986122886681098,0.0,2.0,2.0,,,,0.5,,,
金刚石实验结果.xlsx:21,milling,Diamond,2.0,20,,0.2,1,,none,4.0,,,,,,2.68666666666667,0.36,,,,,,,,,,,,金刚石实验结果.xlsx,True,,,0.6931471805599453,2.995732273553991,1.3862943611198906,0.0,-1.6094379124341003,25.0,25.0,,,,0.01,,,
金刚石实验结果.xlsx:22,milling,Diamond,0.5,200,,0.1,10,,none,5.0,,,,,,,,,,,,,,,,,,,金刚石实验结果.xlsx,False,missing both depth_um and Sa_um,,-0.6931471805599453,5.298317366548036,1.6094379124341003,2.302585092994046,-2.3025850929940455,4000.0,4000.0,,,,0.0005,,,
金刚石实验结果.xlsx:23,milling,Diamond,2.0,20,,0.2,2,,none,5.0,,,,,,,,,,,,,,,,,,,金刚石实验结果.xlsx,False,missing both depth_um and Sa_um,,0.6931471805599453,2.995732273553991,1.6094379124341003,0.6931471805599453,-1.6094379124341003,40.0,40.0,,,,0.01,,,
金刚石实验结果.xlsx:24,milling,Diamond,0.5,2,,0.05,5,,none,5.0,,,,,,56.9266666666667,0.05,,,,,,,,,,,,金刚石实验结果.xlsx,True,,,-0.6931471805599453,0.6931471805599453,1.6094379124341003,1.6094379124341003,-2.995732273553991,40.0,40.0,,,,0.025,,,
金刚石实验结果.xlsx:25,milling,Diamond,2.0,2,,0.05,9,,none,1.0,,,,,,75.6733333333333,0.24,,,,,,,,,,,,金刚石实验结果.xlsx,True,,,0.6931471805599453,0.6931471805599453,0.0,2.1972245773362196,-2.995732273553991,360.0,360.0,,,,0.025,,,
金刚石实验结果.xlsx:26,milling,Diamond,1.0,200,,0.5,2,,none,1.0,,,,,,70.5033333333333,0.08,,,,,,,,,,,,金刚石实验结果.xlsx,True,,,0.0,5.298317366548036,0.0,0.6931471805599453,-0.6931471805599453,800.0,800.0,,,,0.0025,,,
金刚石实验结果.xlsx:27,milling,Diamond,0.223,2,,0.2,7,,none,2.0,,,,,,61.7666666666667,0.04,,,,,,,,,,,,金刚石实验结果.xlsx,True,,,-1.5005835075220182,0.6931471805599453,0.6931471805599453,1.9459101490553132,-1.6094379124341003,35.0,35.0,,,,0.1,,,
金刚石实验结果.xlsx:28,milling,Diamond,1.0,20,,0.8,9,,none,1.0,,,,,,77.0,0.14,,,,,,,,,,,,金刚石实验结果.xlsx,True,,,0.0,2.995732273553991,0.0,2.1972245773362196,-0.2231435513142097,225.0,225.0,,,,0.04,,,
金刚石实验结果.xlsx:29,milling,Diamond,2.0,2,,0.8,10,,none,2.0,,,,,,47.5633333333333,0.1,,,,,,,,,,,,金刚石实验结果.xlsx,True,,,0.6931471805599453,0.6931471805599453,0.6931471805599453,2.302585092994046,-0.2231435513142097,12.5,12.5,,,,0.4,,,
金刚石实验结果.xlsx:30,milling,Diamond,4.0,2,,0.5,6,,none,4.0,,,,,,19.6,0.24,,,,,,,,,,,,金刚石实验结果.xlsx,True,,,1.3862943611198906,0.6931471805599453,1.3862943611198906,1.791759469228055,-0.6931471805599453,6.0,6.0,,,,0.25,,,
金刚石实验结果.xlsx:31,milling,Diamond,0.223,20,,0.5,4,,none,5.0,,,,,,57.32,0.06,,,,,,,,,,,,金刚石实验结果.xlsx,True,,,-1.5005835075220182,2.995732273553991,1.6094379124341003,1.3862943611198906,-0.6931471805599453,32.0,32.0,,,,0.025,,,
金刚石实验结果.xlsx:32,milling,Diamond,0.5,2,,0.5,3,,none,2.0,,,,,,29.2766666666667,0.18,,,,,,,,,,,,金刚石实验结果.xlsx,True,,,-0.6931471805599453,0.6931471805599453,0.6931471805599453,1.0986122886681098,-0.6931471805599453,6.0,6.0,,,,0.25,,,
金刚石实验结果.xlsx:33,milling,Diamond,2.0,20,,0.5,8,,none,5.0,,,,,,58.21,0.07,,,,,,,,,,,,金刚石实验结果.xlsx,True,,,0.6931471805599453,2.995732273553991,1.6094379124341003,2.0794415416798357,-0.6931471805599453,64.0,64.0,,,,0.025,,,
金刚石实验结果.xlsx:34,milling,Diamond,1.0,200,,0.2,2,,none,4.0,,,,,,66.7533333333333,0.46,,,,,,,,,,,,金刚石实验结果.xlsx,True,,,0.0,5.298317366548036,1.3862943611198906,0.6931471805599453,-1.6094379124341003,500.0,500.0,,,,0.001,,,
金刚石实验结果.xlsx:35,milling,Diamond,1.0,20,,0.1,2,,none,2.0,,,,,,65.4133333333333,0.18,,,,,,,,,,,,金刚石实验结果.xlsx,True,,,0.0,2.995732273553991,0.6931471805599453,0.6931471805599453,-2.3025850929940455,200.0,200.0,,,,0.005,,,
金刚石实验结果.xlsx:36,milling,Diamond,0.223,200,,0.8,8,,none,4.0,,,,,,83.19,0.18,,,,,,,,,,,,金刚石实验结果.xlsx,True,,,-1.5005835075220182,5.298317366548036,1.3862943611198906,2.0794415416798357,-0.2231435513142097,500.0,500.0,,,,0.004,,,
金刚石实验结果.xlsx:37,milling,Diamond,4.0,200,,0.8,5,,none,5.0,,,,,,64.92,0.45,,,,,,,,,,,,金刚石实验结果.xlsx,True,,,1.3862943611198906,5.298317366548036,1.6094379124341003,1.6094379124341003,-0.2231435513142097,250.0,250.0,,,,0.004,,,
金刚石实验结果.xlsx:38,milling,Diamond,4.0,200,,0.1,4,,none,2.0,,,,,,85.8533333333333,0.73,,,,,,,,,,,,金刚石实验结果.xlsx,True,,,1.3862943611198906,5.298317366548036,0.6931471805599453,1.3862943611198906,-2.3025850929940455,4000.0,4000.0,,,,0.0005,,,
金刚石实验结果.xlsx:39,milling,Diamond,0.5,2,,0.05,4,,none,3.0,,,,,,60.8033333333333,0.09,,,,,,,,,,,,金刚石实验结果.xlsx,True,,,-0.6931471805599453,0.6931471805599453,1.0986122886681098,1.3862943611198906,-2.995732273553991,53.33333333333333,53.33333333333333,,,,0.025,,,
金刚石实验结果.xlsx:40,milling,Diamond,0.223,20,,0.1,7,,none,4.0,,,,,,85.5433333333333,0.12,,,,,,,,,,,,金刚石实验结果.xlsx,True,,,-1.5005835075220182,2.995732273553991,1.3862943611198906,1.9459101490553132,-2.3025850929940455,350.0,350.0,,,,0.005,,,
金刚石实验结果.xlsx:41,milling,Diamond,4.0,20,,0.05,2,,none,2.0,,,,,,60.7566666666667,0.07,,,,,,,,,,,,金刚石实验结果.xlsx,True,,,1.3862943611198906,2.995732273553991,0.6931471805599453,0.6931471805599453,-2.995732273553991,400.0,400.0,,,,0.0025,,,
金刚石实验结果.xlsx:42,milling,Diamond,1.0,200,,0.5,1,,none,4.0,,,,,,,,,,,,,,,,,,,金刚石实验结果.xlsx,False,missing both depth_um and Sa_um,,0.0,5.298317366548036,1.3862943611198906,0.0,-0.6931471805599453,100.0,100.0,,,,0.0025,,,
金刚石实验结果.xlsx:43,milling,Diamond,0.223,200,,0.2,1,,none,3.0,,,,,,59.77,0.35,,,,,,,,,,,,金刚石实验结果.xlsx,True,,,-1.5005835075220182,5.298317366548036,1.0986122886681098,0.0,-1.6094379124341003,333.33333333333326,333.33333333333326,,,,0.001,,,
金刚石实验结果.xlsx:44,milling,Diamond,0.5,20,,0.1,6,,none,4.0,,,,,,80.08,0.07,,,,,,,,,,,,金刚石实验结果.xlsx,True,,,-0.6931471805599453,2.995732273553991,1.3862943611198906,1.791759469228055,-2.3025850929940455,300.0,300.0,,,,0.005,,,
金刚石实验结果.xlsx:45,milling,Diamond,4.0,2,,0.8,9,,none,3.0,,,,,,24.0266666666667,0.26,,,,,,,,,,,,金刚石实验结果.xlsx,True,,,1.3862943611198906,0.6931471805599453,1.0986122886681098,2.1972245773362196,-0.2231435513142097,7.499999999999999,7.499999999999999,,,,0.4,,,
金刚石实验结果.xlsx:46,milling,Diamond,4.0,20,,0.05,10,,none,1.0,,,,,,88.28,1.0,,,,,,,,,,,,金刚石实验结果.xlsx,True,,,1.3862943611198906,2.995732273553991,0.0,2.302585092994046,-2.995732273553991,4000.0,4000.0,,,,0.0025,,,
金刚石实验结果.xlsx:47,milling,Diamond,0.223,20,,0.2,5,,none,3.0,,,,,,78.6833333333333,0.2,,,,,,,,,,,,金刚石实验结果.xlsx,True,,,-1.5005835075220182,2.995732273553991,1.0986122886681098,1.6094379124341003,-1.6094379124341003,166.66666666666663,166.66666666666663,,,,0.01,,,
金刚石实验结果.xlsx:48,milling,Diamond,4.0,2,,1.0,7,,none,2.0,,,,,,25.3266666666667,0.17,,,,,,,,,,,,金刚石实验结果.xlsx,True,,,1.3862943611198906,0.6931471805599453,0.6931471805599453,1.9459101490553132,0.0,7.0,7.0,,,,0.5,,,
金刚石实验结果.xlsx:49,milling,Diamond,1.0,20,,1.0,5,,none,2.0,,,,,,57.4766666666667,0.09,,,,,,,,,,,,金刚石实验结果.xlsx,True,,,0.0,2.995732273553991,0.6931471805599453,1.6094379124341003,0.0,50.0,50.0,,,,0.05,,,
金刚石实验结果.xlsx:50,milling,Diamond,2.0,200,,0.05,6,,none,5.0,,,,,,95.12,1.48,,,,,,,,,,,,金刚石实验结果.xlsx,True,,,0.6931471805599453,5.298317366548036,1.6094379124341003,1.791759469228055,-2.995732273553991,4800.0,4800.0,,,,0.00025,,,
金刚石实验结果.xlsx:51,milling,Diamond,4.0,20,,0.1,1,,none,2.0,,,,,,,,,,,,,,,,,,,金刚石实验结果.xlsx,False,missing both depth_um and Sa_um,,1.3862943611198906,2.995732273553991,0.6931471805599453,0.0,-2.3025850929940455,100.0,100.0,,,,0.005,,,
金刚石实验结果.xlsx:52,milling,Diamond,0.223,2,,1.0,4,,none,3.0,,,,,,11.9066666666667,0.52,,,,,,,,,,,,金刚石实验结果.xlsx,True,,,-1.5005835075220182,0.6931471805599453,1.0986122886681098,1.3862943611198906,0.0,2.6666666666666665,2.6666666666666665,,,,0.5,,,
金刚石实验结果.xlsx:53,milling,Diamond,4.0,20,,0.8,5,,none,1.0,,,,,,61.3833333333333,0.11,,,,,,,,,,,,金刚石实验结果.xlsx,True,,,1.3862943611198906,2.995732273553991,0.0,1.6094379124341003,-0.2231435513142097,125.0,125.0,,,,0.04,,,
金刚石实验结果.xlsx:54,milling,Diamond,0.5,200,,0.1,9,,none,3.0,,,,,,,,,,,,,,,,,,,金刚石实验结果.xlsx,False,missing both depth_um and Sa_um,,-0.6931471805599453,5.298317366548036,1.0986122886681098,2.1972245773362196,-2.3025850929940455,5999.999999999999,5999.999999999999,,,,0.0005,,,
金刚石实验结果.xlsx:55,milling,Diamond,0.5,200,,0.05,2,,none,1.0,,,,,,,,,,,,,,,,,,,金刚石实验结果.xlsx,False,missing both depth_um and Sa_um,,-0.6931471805599453,5.298317366548036,0.0,0.6931471805599453,-2.995732273553991,8000.0,8000.0,,,,0.00025,,,
金刚石实验结果.xlsx:56,milling,Diamond,0.223,200,,0.8,5,,none,3.0,,,,,,82.2933333333333,0.21,,,,,,,,,,,,金刚石实验结果.xlsx,True,,,-1.5005835075220182,5.298317366548036,1.0986122886681098,1.6094379124341003,-0.2231435513142097,416.66666666666663,416.66666666666663,,,,0.004,,,
金刚石实验结果.xlsx:57,milling,Diamond,1.0,2,,0.5,10,,none,4.0,,,,,,42.8733333333333,0.08,,,,,,,,,,,,金刚石实验结果.xlsx,True,,,0.0,0.6931471805599453,1.3862943611198906,2.302585092994046,-0.6931471805599453,10.0,10.0,,,,0.25,,,
金刚石实验结果.xlsx:58,milling,Diamond,0.5,2,,0.05,4,,none,1.0,,,,,,71.1866666666667,0.07,,,,,,,,,,,,金刚石实验结果.xlsx,True,,,-0.6931471805599453,0.6931471805599453,0.0,1.3862943611198906,-2.995732273553991,160.0,160.0,,,,0.025,,,
金刚石实验结果.xlsx:59,milling,Diamond,2.0,2,,0.05,8,,none,3.0,,,,,,66.33,0.06,,,,,,,,,,,,金刚石实验结果.xlsx,True,,,0.6931471805599453,0.6931471805599453,1.0986122886681098,2.0794415416798357,-2.995732273553991,106.66666666666666,106.66666666666666,,,,0.025,,,
